Repository: munevarnicolas/TensileProMachine

# TensileProMachine
Tensile pro machine project with dic for pla and petg

File: ensayos/20261117_171600_probetaaaaaaaa11111/metadatos.json
{
  "nombre": "probetaaaaaaaa11111",
  "fecha": "2026-11-17T17:17:30",
  "probeta": {
    "ancho_mm": 13.0,
    "espesor_mm": 3.0,
    "area_mm2": 39.0,
    "L0_mm": 20.0
  },
  "video": {
    "L0_px": 476.7636978213716,
    "mm_por_px": 0.04194950263913209,
    "ruido_deformacion_pct": 0.026607664200494218,
    "resolucion": [
      2028,
      1520
    ],
    "fps_objetivo": 30,
    "exposicion_us": 33013,
    "ganancia": 13.473684310913086,
    "roi1": [
      1042,
      1370,
      102,
      102
    ],
    "roi2": [
      1006,
      888,
      116,
      114
    ],
    "refrescos_plantilla": [
      3,
      2
    ]
  },
  "celda": {
    "archivo_calibracion": "calibracion_celda.json",
    "fecha_calibracion": "2026-11-09T17:39:13",
    "cuentas_por_N": 445.966888853836,
    "tara_cuentas": -117438.36,
    "convencion": "traccion de la celda = positivo (signo de la calibración)"
  },
  "actuador": {
    "sentido_que_estira": "E",
    "velocidad": 0.5,
    "duty": 0.5,
    "frecuencia_pwm_hz": 1000,
    "rampa_s": 0.5
  },
  "limites": {
    "F_proteccion_celda_N": 23535.96,
    "def_max": 10.0,
    "sin_limite_de_fuerza_de_ensayo": true
  },
  "resultado": {
    "motivo_fin": "rotura de la probeta",
    "duracion_s": 24.765911987000436,
    "cuadros": 737,
    "fps_real": 29.758645689561096,
    "F_pico_abs_N": 1971.828810564926,
    "rotura_t_s": 23.73562238299928
  }
}

File: ensayos/20261117_171600_probetaaaaaaaa11111/resultados.json
{
  "fuente_datos": "lecturas nativas de fuerza (246) con deformación interpolada",
  "signo_aplicado": 1.0,
  "area_mm2": 39.0,
  "sigma_max_MPa": 50.559717948717946,
  "F_max_N": 1971.829,
  "deformacion_en_max_pct": 8.490179933052303,
  "E_MPa": 491.1275188907145,
  "E_GPa": 0.4911275188907145,
  "E_R2": 0.9681196306702088,
  "E_n_puntos": 76,
  "toe_deformacion_pct": 0.0,
  "toe_recta_pct": -1.4589727179948018,
  "E_tangente_MPa": 834.7364781400529,
  "E_tangente_ventana_pct": [
    1.8053876516479606,
    2.213160223515962
  ],
  "fluencia_offset_MPa": 46.846305246896264,
  "fluencia_offset_def_pct": 9.738521757588682,
  "rotura_def_pct": 13.47156806203824,
  "rotura_sigma_MPa": 46.474666666666664,
  "fluencia_pico_MPa": 50.559717948717946,
  "fluencia_pico_def_pct": 8.490179933052303,
  "calidad": {
    "score_min": 0.343,
    "edad_F_max_ms": 105.0,
    "muestras": 246
  }
}
